Repository: VolMax-Studio/sandia-battery-degradation-s1

# sandia-battery-degradation-s1

An independent, pre-registered computational verification instance under the P10 verification method.

**Subject Claim:** Preger et al., *"Degradation of Commercial Lithium-Ion Cells as a Function of Chemistry and Cycling Conditions"*, *Journal of The Electrochemical Society* 167, 120532 (2020), DOI: [10.1149/1945-7111/abae37](https://doi.org/10.1149/1945-7111/abae37), OSTI: [1650174](https://www.osti.gov/biblio/1650174) — specifically the equivalent-full-cycle (EFC) values to 80% capacity retention reported in Figure 2a.

---

### Current status — 9 September 2026

**A1-H is administratively closed: IMPLEMENTATION NONCONFORMANCE.** No controlled §7 scientific verdict is issued. The preserved run's ZERO_0_OF_12 output is not accepted as a scientific result. A2 remains UNRESOLVED.

See [STATUS.md](STATUS.md), [operator-ratified closure](governance/run-002-review/A1H_CLOSURE.md), and the two separate [failure records](FAILURES.md). Frozen preregistration and engine bytes remain unchanged. Private source/custody artifacts are not distributed by this repository.

The POST_CORPUS_VIEW_EXPLORATORY 86-cell baseline is now activated for [RB0 contract review](research/SANDIA_86_CELL_REFERENCE_BASELINE_v1/RB0_OBSERVATION_ELIGIBILITY_CONTRACT.md), following the successfully pushed public closure. RB0 v1.0.1 is prepared; scientific RB1–RB5 calculation remains stopped and is not yet authorized.

---

## What Is Being Verified

Figure 2a of the source publication reports, per cycling condition, the equivalent full cycles at which commercial 18650 cells (LFP, NMC, NCA) reached 80% capacity retention. The figure caption states:
> *"Where a bar does not include values for individual cells, those cells had not yet reached 80% and the indicated EFC is extrapolated from the present degradation rate."*

For LFP specifically, the text states that lifetime was extrapolated based on the linear degradation rate at the time of publication.

This audit separates what was measured on laboratory cyclers from what was extended by an extrapolation ruler:

* **Target A1-H (Horizon-Independent Replicate Multiset Reconstruction):** Evaluates strictly those conditions where the digitized reference shows an empirical crossing marker for every replicate declared in metadata ($N_{\text{vis}} == N_{\text{rep}} > 0$). For those cells, the first 80% capacity crossing is a completed historical laboratory event: continued cycling after 2020 cannot alter that first crossing. This makes Target A1-H independent of the unresolved question of what exact cutoff date the authors held at paper submission.
* **Target A2 (Extrapolated Cohort Classification):** Blocked pending an authoritative, machine-actionable publication observation horizon.

---

## What Is Frozen

Every baseline artifact, reference digitizer reading, specification envelope, and execution contract is immutably frozen under cryptographic SHA-256 control:

| Artifact | Role | SHA-256 Digest |
| :--- | :--- | :--- |
| [`artifacts/figure2a_raw_pixel_clicks.json`](artifacts/figure2a_raw_pixel_clicks.json) | Raw digitizer coordinates | `ffdb638a314ff5071fcba443715ca228480cd818d4ec9c36ab7d32cb365628b6` |
| [`artifacts/figure2a_reference.csv`](artifacts/figure2a_reference.csv) | Reference comparator table | `4f939332492716d87a51a315cf9b8d40d72dff28a305ae5c30d9bcba9c21b18b` |
| [`artifacts/reference_partition_analysis.json`](artifacts/reference_partition_analysis.json) | Measured / extrapolated partition | `a19e06817aeb10f7c63e75ebbd3b5c603dda36582f887b442d28970f64d8a3ff` |
| [`artifacts/a1_h_eligibility_manifest.json`](artifacts/a1_h_eligibility_manifest.json) | Per-condition eligibility mapping | `38ca21adb628e0165f3b85e849feead29b4a095a0774a4fc34e3d6c7ac0056f2` |
| [`artifacts/specification_matrix.json`](artifacts/specification_matrix.json) | 12-model specification envelope | `a8fa7e4d7fddb76ff5ffd761b21901bab3f69a6077df4f254298a22c00de3812` |
| [`runs/run-002-a1h/a1_h_required_inputs.json`](runs/run-002-a1h/a1_h_required_inputs.json) | Derived required-input population | `e044432a2f14307d987ecde3695d9380416ab0192e8716848633697e9c3f1128` |
| [`runs/run-002-a1h/run_metadata.json`](runs/run-002-a1h/run_metadata.json) | Run rules, F31–F38, & cutoff governance | — |

All artifacts are verified against [`evidence/l0/derived_artifacts.sha256`](evidence/l0/derived_artifacts.sha256) and [`ARTIFACTS.json`](ARTIFACTS.json).

## Data and Licensing

* **Telemetry Storage:** No raw telemetry files are committed to this repository (`runs/*/raw_data/` is strictly `.gitignore`d).
* **Source Publication:** Open Access via ECS / IOP Publishing under [CC BY-NC-ND 4.0](http://creativecommons.org/licenses/by-nc-nd/4.0/).
* **Platform Code:** BatteryArchive framework tools are licensed under GNU GPLv3 / NTESS retained rights (Contract DE-NA0003525).
* **Dataset Terms:** Attribution-based reuse under host terms; raw redistribution withheld pending formal confirmation.

---

File: artifacts/figure2a_reference.csv
condition_id,chemistry,temperature_C,soc_min,soc_max,charge_C,discharge_C,replicate_count_metadata,visual_plus_count,digitized_marker_efc,bar_efc_value,cardinality_status,published_class,reference_resolution_status,axis_efc_per_pixel,tau_c,within_marker_spread,a1_power_classification
LFP_40-60_25C_0.5-0.5C,LFP,25,40,60,0.5,0.5,2,0,,7770,EXTRAPOLATED_MATCH,EXTRAPOLATED_ONLY,RESOLVED,12.5,50.0,0.0,N/A_EXTRAPOLATED
LFP_40-60_25C_0.5-3C,LFP,25,40,60,0.5,3.0,2,0,,2800,EXTRAPOLATED_MATCH,EXTRAPOLATED_ONLY,RESOLVED,12.5,50.0,0.0,N/A_EXTRAPOLATED
LFP_20-80_25C_0.5-0.5C,LFP,25,20,80,0.5,0.5,4,0,,7170,EXTRAPOLATED_MATCH,EXTRAPOLATED_ONLY,RESOLVED,12.5,50.0,0.0,N/A_EXTRAPOLATED
LFP_20-80_25C_0.5-3C,LFP,25,20,80,0.5,3.0,1,2,3370;3610,3490,OVERPLOTTED_OR_MIXED,MEASURED_PRESENT,RESOLVED,12.5,50.0,240,HIGH_POWER
LFP_0-100_15C_0.5-1C,LFP,15,0,100,0.5,1.0,2,0,,8790,EXTRAPOLATED_MATCH,EXTRAPOLATED_ONLY,RESOLVED,12.5,50.0,0.0,N/A_EXTRAPOLATED
LFP_0-100_15C_0.5-2C,LFP,15,0,100,0.5,2.0,2,0,,6380,EXTRAPOLATED_MATCH,EXTRAPOLATED_ONLY,RESOLVED,12.5,50.0,0.0,N/A_EXTRAPOLATED
LFP_0-100_25C_0.5-0.5C,LFP,25,0,100,0.5,0.5,1,0,,6370,EXTRAPOLATED_MATCH,EXTRAPOLATED_ONLY,RESOLVED,12.5,50.0,0.0,N/A_EXTRAPOLATED
LFP_0-100_25C_0.5-1C,LFP,25,0,100,0.5,1.0,4,0,,7170,EXTRAPOLATED_MATCH,EXTRAPOLATED_ONLY,RESOLVED,12.5,50.0,0.0,N/A_EXTRAPOLATED
LFP_0-100_25C_0.5-2C,LFP,25,0,100,0.5,2.0,2,0,,7680,EXTRAPOLATED_MATCH,EXTRAPOLATED_ONLY,RESOLVED,12.5,50.0,0.0,N/A_EXTRAPOLATED
LFP_0-100_25C_0.5-3C,LFP,25,0,100,0.5,3.0,4,4,2750;3050;3550;3900,3460,EXACT_CARDINALITY_MATCH,MEASURED_PRESENT,RESOLVED,12.5,50.0,1150,HIGH_POWER
LFP_0-100_35C_0.5-1C,LFP,35,0,100,0.5,1.0,4,0,,4470,EXTRAPOLATED_MATCH,EXTRAPOLATED_ONLY,RESOLVED,12.5,50.0,0.0,N/A_EXTRAPOLATED
LFP_0-100_35C_0.5-2C,LFP,35,0,100,0.5,2.0,2,0,,3080,EXTRAPOLATED_MATCH,EXTRAPOLATED_ONLY,RESOLVED,12.5,50.0,0.0,N/A_EXTRAPOLATED
NMC_40-60_25C_0.5-0.5C,NMC,25,40,60,0.5,0.5,2,2,2100;2180,2140,EXACT_CARDINALITY_MATCH,MEASURED_PRESENT,RESOLVED,6.0,22.0,80,HIGH_POWER
NMC_40-60_25C_0.5-3C,NMC,25,40,60,0.5,3.0,2,2,2450;2670,2560,EXACT_CARDINALITY_MATCH,MEASURED_PRESENT,RESOLVED,6.0,22.0,220,HIGH_POWER
NMC_20-80_25C_0.5-0.5C,NMC,25,20,80,0.5,0.5,4,4,790;1800;1890;2150,1650,EXACT_CARDINALITY_MATCH,MEASURED_PRESENT,RESOLVED,6.0,22.0,1360,HIGH_POWER
NMC_20-80_25C_0.5-3C,NMC,25,20,80,0.5,3.0,2,2,820;1750,1270,EXACT_CARDINALITY_MATCH,MEASURED_PRESENT,RESOLVED,6.0,22.0,930,HIGH_POWER
NMC_0-100_15C_0.5-1C,NMC,15,0,100,0.5,1.0,2,2,160;180,170,EXACT_CARDINALITY_MATCH,MEASURED_PRESENT,RESOLVED,6.0,22.0,20,LOW_POWER
NMC_0-100_15C_0.5-2C,NMC,15,0,100,0.5,2.0,2,2,170;190,180,EXACT_CARDINALITY_MATCH,MEASURED_PRESENT,RESOLVED,6.0,22.0,20,LOW_POWER
NMC_0-100_25C_0.5-0.5C,NMC,25,0,100,0.5,0.5,2,2,380;500,440,EXACT_CARDINALITY_MATCH,MEASURED_PRESENT,RESOLVED,6.0,22.0,120,HIGH_POWER
NMC_0-100_25C_0.5-1C,NMC,25,0,100,0.5,1.0,4,4,360;400;440;480,420,EXACT_CARDINALITY_MATCH,MEASURED_PRESENT,RESOLVED,6.0,22.0,120,HIGH_POWER
NMC_0-100_25C_0.5-2C,NMC,25,0,100,0.5,2.0,2,2,460;1040,750,EXACT_CARDINALITY_MATCH,MEASURED_PRESENT,RESOLVED,6.0,22.0,580,HIGH_POWER
NMC_0-100_25C_0.5-3C,NMC,25,0,100,0.5,3.0,4,4,590;600;620;630,610,EXACT_CARDINALITY_MATCH,MEASURED_PRESENT,RESOLVED,6.0,22.0,40,MODERATE_POWER
NMC_0-100_35C_0.5-1C,NMC,35,0,100,0.5,1.0,4,4,620;630;650;660,640,EXACT_CARDINALITY_MATCH,MEASURED_PRESENT,RESOLVED,6.0,22.0,40,MODERATE_POWER
NMC_0-100_35C_0.5-2C,NMC,35,0,100,0.5,2.0,2,2,640;660,650,EXACT_CARDINALITY_MATCH,MEASURED_PRESENT,RESOLVED,6.0,22.0,20,LOW_POWER
NCA_40-60_25C_0.5-0.5C,NCA,25,40,60,0.5,0.5,2,2,1300;1600,1450,EXACT_CARDINALITY_MATCH,MEASURED_PRESENT,RESOLVED,6.0,22.0,300,HIGH_POWER
NCA_20-80_25C_0.5-0.5C,NCA,25,20,80,0.5,0.5,4,4,590;620;660;690,640,EXACT_CARDINALITY_MATCH,MEASURED_PRESENT,RESOLVED,6.0,22.0,100,HIGH_POWER
NCA_0-100_15C_0.5-1C,NCA,15,0,100,0.5,1.0,2,2,380;560,470,EXACT_CARDINALITY_MATCH,MEASURED_PRESENT,RESOLVED,6.0,22.0,180,HIGH_POWER
NCA_0-100_15C_0.5-2C,NCA,15,0,100,0.5,2.0,2,2,460;520,490,EXACT_CARDINALITY_MATCH,MEASURED_PRESENT,RESOLVED,6.0,22.0,60,HIGH_POWER
NCA_0-100_25C_0.5-0.5C,NCA,25,0,100,0.5,0.5,2,2,230;250,240,EXACT_CARDINALITY_MATCH,MEASURED_PRESENT,RESOLVED,6.0,22.0,20,LOW_POWER
NCA_0-100_25C_0.5-1C,NCA,25,0,100,0.5,1.0,4,4,410;430;450;470,440,EXACT_CARDINALITY_MATCH,MEASURED_PRESENT,RESOLVED,6.0,22.0,60,HIGH_POWER
NCA_0-100_25C_0.5-2C,NCA,25,0,100,0.5,2.0,2,2,540;580,560,EXACT_CARDINALITY_MATCH,MEASURED_PRESENT,RESOLVED,6.0,22.0,40,MODERATE_POWER
NCA_0-100_35C_0.5-1C,NCA,35,0,100,0.5,1.0,4,4,420;430;450;460,440,EXACT_CARDINALITY_MATCH,MEASURED_PRESENT,RESOLVED,6.0,22.0,40,MODERATE_POWER
NCA_0-100_35C_0.5-2C,NCA,35,0,100,0.5,2.0,2,2,570;610,590,EXACT_CARDINALITY_MATCH,MEASURED_PRESENT,RESOLVED,6.0,22.0,40,MODERATE_POWER
